Repository: pic-ai-robotic-chemistry/ChemAgents

# Supplementary Information

for the article **A multi-agent-driven robotic AI chemist enabling autonomous chemical research on demand**

## Directories

* `codes_for_paper` — the codes written for ChemAgents
* `data_for_paper` — the experimental data obtained from chemical tasks 1 to 6
* `warehouse_for_experimental_protocols` — the experimental protocols used
* `warehouse_for_pretrained_models` — examples of pre-trained machine learning models

### Other Information

ChemAgents relies on LangChain’s [LangGraph](https://www.langchain.com/langgraph) for seamless integration of LLMs with user-defined custom tools.

The instruction set of the robotic AI chemist has been made open-source and is available at [AIChemist_Instructions](https://aichem.ustc.edu.cn/AIChemistAtUSTC/AIChemist_Instructions).

The self-developed drivers for the AGV from HangFa Robotics and utilized in our work, are available at [Drivers_for_HangFaAGV](https://git.lug.ustc.edu.cn/ST/Drivers_for_HangFaAGV).

For the robot drivers for the UR5e robotic arm from Universal Robots, please refer to [Universal_Robots_ROS_Driver](https://github.com/UniversalRobots/Universal_Robots_ROS_Driver).

# warehouse_for_experimental_protocols

File: warehouse_for_experimental_protocols/Synthesizing_metal-organic_high-entropy_catalysts_for_oxygen_evolution_reaction.xml
<experiment id="exp001">
    <Type>Synthesizing metal-organic high-entropy catalysts for oxygen evolution reaction</Type>
    <Procedure>
        <Step number="1">Retrieve the rack from the sample rack station.</Step>
        <Step number="2">Use the liquid station to add 2 g of cobalt acetate solution.</Step>
        <Step number="3">Use the liquid station to add 2 g of nickel acetate solution.</Step>
        <Step number="4">Use the liquid station to add 2 g of iron acetate solution.</Step>
        <Step number="5">Use the liquid station to add 2 g of manganese acetate solution.</Step>
        <Step number="6">Use the liquid station to add 2 g of copper acetate solution.</Step>
        <Step number="7">Use the liquid station to add 5 g phthalic acid solution.</Step>
        <Step number="8">Use the magnetic stirring station to stir the mixture at 500 rpm for 24 hours at 25 ℃.</Step>
        <Step number="9">Use the centrifuge station to centrifuge at 5000 rpm for 3 minutes.</Step>
        <Step number="10">Use the aspiration station to aspirate the liquid above the sample after centrifugation.</Step>
        <Step number="11">Use the liquid station to add 8 g Nafion solution.</Step>
        <Step number="12">Use the sample preparation station to make the sample of MO-HEC.</Step>
        <Step number="13">Use the electrocatalytic station to perform electrochemical tests.</Step>
        <Step number="14">Place the rack into the sample rack station.</Step>
    </Procedure>
</experiment>

File: warehouse_for_experimental_protocols/Synthesizing_perovskite_quantum_dots_and_characterizing.xml
<experiment id="exp001">
    <Type>Synthesizing perovskite quantum dots and characterizing by fluorescence spectroscopy</Type>
    <Procedure>
        <Step number="1">Retrieve the rack from the sample rack station.</Step>
        <Step number="2">Use the solid station to add 0.0224 g CH3NH3Br.</Step>
        <Step number="3">Use the solid station to add 0.0367 g PdBr2.</Step>
        <Step number="4">Use the solid station to add 0.7 g polyvinyl alcohol.</Step>
        <Step number="5">Use the liquid station to add 10 g deionized water.</Step>
        <Step number="6">Use the magnetic stirring station to stir the mixture at 800 rpm for 2 hours at 95 ℃.</Step>
        <Step number="7">Use the centrifuge station to centrifuge at 5000 rpm for 5 minutes.</Step>
        <Step number="8">Use the sample preparation station to make the sample of PQD.</Step>
        <Step number="9">Use the fluorescence spectroscopy station to test the fluorescence emission spectra of the sample.</Step>
        <Step number="10">Place the rack into the sample rack station.</Step>
    </Procedure>
</experiment>
